Repository: rreality/Bi_NO_removal

#  Bi_NO_removal

This github repository contains the data and code of `Bi_NO_removal`.

## Quick Start
The jupyter folder contains the results of the experiments that have been run, which can be viewed directly through your browser. If you want to run the program yourself, you can do so by following these steps.

First, check that you have the python3.7. Other versions of the python interpreter will not work properly, as we only provide the .pyc source codes, which depends on python 3.7.

Then install the dependency libraries:
> pip install -r requirements.txt

Finally, using your favorite IDE, run `jupyter/Bi_NO_removal.ipynb`.

## Project Structure

```
├─config
├─data_preprocessing
├─jupyter
├─plot
└─training_model
```
- config: This folder contains code for setting configuration options.
- data_preprocessing: This folder contains code for data pre-processing.
- jupyter: This folder contains the code used to present the results of the experiment.
- plot: This folder contains the code for drawing and visualization.
- training_model: This folder contains classification models and data analysis tools.

File: plot/Bi-based_removed_305_filled.csv (part 1 of 3)
id,Number,Paper,Year,Sample Name,Bismuth Oxycarbonate,Bismuth halide oxide series compounds,Bismuth binary metal series compounds,Bismuth phosphate and bismuth vanadate compounds,Monometallic bismuth series compounds,Doping ratio(wt%),Defect,Heterostructures,Bismuth citrate,Bismuth nitrate,Bismuth Chloride,BET(m2/g),Eg(eV),NO2(%),Pore volume(cm3/g),CT(h),T,Load/g,Wattage(W),Tungsten halogen lamp,LED lamp,Xe lamp,Flow rate(L/min),Relative Humidity(%),NOx(%)
1,1,Simultaneous Pd2+ doping and Pd metal deposition on (BiO)2CO3 microspheres for enhanced and stable visible light photocatalysis,2016,BOC,1.0,0.0,0.0,0.0,0.0,0.0,0.0,0.0,1.0,0.0,0.0,46.0,3.4,15.812789277992664,0.181,24.0,160.0,0.2,100.0,1.0,0.0,0.0,2.4,50.0,23.4
2,1,Simultaneous Pd2+ doping and Pd metal deposition on (BiO)2CO3 microspheres for enhanced and stable visible light photocatalysis,2016,Pd-BOC,1.0,0.0,0.0,0.0,0.0,0.5,0.0,0.0,1.0,0.0,0.0,43.0,3.22,16.956942011850217,0.178,24.0,160.0,0.2,100.0,1.0,0.0,0.0,2.4,50.0,51.4
3,2,Template-free fabrication and growth mechanism of uniform (BiO)2CO3 hierarchical hollow microspheres with outstanding photocatalytic activities under both UV and visible light irradiation,2011,BOC-3 ,1.0,0.0,0.0,0.0,0.0,0.0,0.0,0.0,1.0,0.0,0.0,12.000290785556146,3.399990011650612,23.602250915602824,0.11999900793183967,3.0,180.0,0.15,300.0,1.0,0.0,0.0,3.3,70.0,8.0
5,2,Template-free fabrication and growth mechanism of uniform (BiO)2CO3 hierarchical hollow microspheres with outstanding photocatalytic activities under both UV and visible light irradiation,2011,BOC-4,1.0,0.0,0.0,0.0,0.0,0.0,0.0,0.0,1.0,0.0,0.0,22.0,3.0240513080755966,2.317009299991602,0.0799,4.0,180.0,0.15,300.0,1.0,0.0,0.0,3.3,70.0,35.1
6,2,Template-free fabrication and growth mechanism of uniform (BiO)2CO3 hierarchical hollow microspheres with outstanding photocatalytic activities under both UV and visible light irradiation,2011,BOC-5,1.0,0.0,0.0,0.0,0.0,0.0,0.0,0.0,1.0,0.0,0.0,21.0,3.0701348774851027,3.380048664048275,0.095,5.0,180.0,0.15,300.0,1.0,0.0,0.0,3.3,70.0,43.0
7,2,Template-free fabrication and growth mechanism of uniform (BiO)2CO3 hierarchical hollow microspheres with outstanding photocatalytic activities under both UV and visible light irradiation,2011,BOC-7,1.0,0.0,0.0,0.0,0.0,0.0,0.0,0.0,1.0,0.0,0.0,20.0,3.0665782453564856,4.544790369188462,0.123,7.0,180.0,0.15,300.0,1.0,0.0,0.0,3.3,70.0,46.7
9,4,Novel in Situ N-Doped (BiO)2CO3 Hierarchical Microspheres Self-Assembled by Nanosheets as Efficient and Durable Visible Light Driven Photocatalyst,2011,N-BOC,1.0,0.0,0.0,0.0,0.0,1.0,0.0,0.0,1.0,0.0,0.0,30.4,2.66,2.078830228243878,0.108,48.0,180.0,0.15,300.0,1.0,0.0,0.0,3.3,70.0,49.4
10,4,Novel in Situ N-Doped (BiO)2CO3 Hierarchical Microspheres Self-Assembled by Nanosheets as Efficient and Durable Visible Light Driven Photocatalyst,2011,BOC,1.0,0.0,0.0,0.0,0.0,0.0,0.0,0.0,1.0,0.0,0.0,3.1,3.4,40.02987860178586,0.009,48.0,180.0,0.15,300.0,1.0,0.0,0.0,3.3,70.0,10.6
11,4,Novel in Situ N-Doped (BiO)2CO3 Hierarchical Microspheres Self-Assembled by Nanosheets as Efficient and Durable Visible Light Driven Photocatalyst,2011,C-TiO2,0.0,0.0,0.0,0.0,0.0,0.0,0.0,0.0,0.0,0.0,0.0,122.5,2.9,8.26324856484444,0.248,48.0,180.0,0.15,300.0,1.0,0.0,0.0,3.3,70.0,20.3
15,5,"One-pot template-free synthesis, growth mechanism and enhanced photocatalytic activity of monodisperse (BiO)2CO3 hierarchical hollow microspheres self-assembled with single-crystalline nanosheets",2012,BOC-9,1.0,0.0,0.0,0.0,0.0,0.0,0.0,0.0,1.0,0.0,0.0,18.82,2.32,7.15616173981555,0.028,24.0,180.0,0.15,300.0,1.0,0.0,0.0,3.3,70.0,35.0
16,5,"One-pot template-free synthesis, growth mechanism and enhanced photocatalytic activity of monodisperse (BiO)2CO3 hierarchical hollow microspheres self-assembled with single-crystalline nanosheets",2012,BOC-12,1.0,0.0,0.0,0.0,0.0,0.0,0.0,0.0,1.0,0.0,0.0,19.22,2.4,6.721944151115137,0.017,24.0,180.0,0.15,300.0,1.0,0.0,0.0,3.3,70.0,46.0
24,7,"Controlled synthesis, growth mechanism and highly efficient solar photocatalysis of nitrogen-doped bismuth subcarbonate hierarchical nanosheets architectures",2012,BOC-1,1.0,0.0,0.0,0.0,0.0,1.0,0.0,0.0,1.0,0.0,0.0,18.0,2.84,7.828191425769857,0.084,24.0,180.0,0.15,300.0,1.0,0.0,0.0,3.3,70.0,35.1
25,7,"Controlled synthesis, growth mechanism and highly efficient solar photocatalysis of nitrogen-doped bismuth subcarbonate hierarchical nanosheets architectures",2012,BOC-2,1.0,0.0,0.0,0.0,0.0,2.0,0.0,0.0,1.0,0.0,0.0,13.0,2.88,9.318577314710303,0.126,24.0,180.0,0.15,300.0,1.0,0.0,0.0,3.3,70.0,46.1
26,7,"Controlled synthesis, growth mechanism and highly efficient solar photocatalysis of nitrogen-doped bismuth subcarbonate hierarchical nanosheets architectures",2012,BOC-3,1.0,0.0,0.0,0.0,0.0,3.33,0.0,0.0,1.0,0.0,0.0,19.0,3.2,7.110262534824708,0.009,24.0,180.0,0.15,300.0,1.0,0.0,0.0,3.3,70.0,42.6
27,8,(NH4)2CO3 mediated hydrothermal synthesis of N-doped (BiO)2CO3 hollow nanoplates microspheres as high-performance and durable visible light photocatalyst for air cleaning,2013,N-BOC,1.0,0.0,0.0,0.0,0.0,2.0,0.0,0.0,1.0,0.0,0.0,20.0,3.25,5.8021005206993035,0.12,24.0,180.0,0.15,300.0,1.0,0.0,0.0,3.3,70.0,48.0
28,8,(NH4)2CO3 mediated hydrothermal synthesis of N-doped (BiO)2CO3 hollow nanoplates microspheres as high-performance and durable visible light photocatalyst for air cleaning,2013,N-BOC,1.0,0.0,0.0,0.0,0.0,2.0,0.0,0.0,1.0,0.0,0.0,20.0,3.25,10.363912966031037,0.12,23.99974393685979,179.99999562658746,0.15,300.0,1.0,0.0,0.0,3.3,70.0,42.6
29,8,(NH4)2CO3 mediated hydrothermal synthesis of N-doped (BiO)2CO3 hollow nanoplates microspheres as high-performance and durable visible light photocatalyst for air cleaning,2013,N-BOC,1.0,0.0,0.0,0.0,0.0,2.0,0.0,0.0,1.0,0.0,0.0,30.0,2.66,10.453597249697642,0.11,37.27727239374569,213.81107598239257,0.15,300.0,1.0,0.0,0.0,3.3,70.0,35.7
30,8,(NH4)2CO3 mediated hydrothermal synthesis of N-doped (BiO)2CO3 hollow nanoplates microspheres as high-performance and durable visible light photocatalyst for air cleaning,2013,BOC,1.0,0.0,0.0,0.0,0.0,0.0,0.0,0.0,1.0,0.0,0.0,12.0,3.4,11.956640567879823,0.12,3.0003316561669378,180.00723891014204,0.15,300.0,1.0,0.0,0.0,3.3,70.0,10.9
32,9,Ammonia induced formation of N-doped (BiO)2CO3 hierarchical microspheres: the effect of hydrothermal temperature on the morphology and photocatalytic activity,2013,BOC-150,1.0,0.0,0.0,0.0,0.0,1.0,0.0,0.0,1.0,0.0,0.0,16.0,3.06,17.67482541429213,0.16024312444003608,24.0,150.0,0.1,100.0,1.0,0.0,0.0,2.4,50.0,35.7
33,9,Ammonia induced formation of N-doped (BiO)2CO3 hierarchical microspheres: the effect of hydrothermal temperature on the morphology and photocatalytic activity,2013,BOC-180,1.0,0.0,0.0,0.0,0.0,1.0,0.0,0.0,1.0,0.0,0.0,20.0,2.55,17.23398090569954,0.15926818604870124,24.0,180.0,0.1,100.0,1.0,0.0,0.0,2.4,50.0,49.2
34,9,Ammonia induced formation of N-doped (BiO)2CO3 hierarchical microspheres: the effect of hydrothermal temperature on the morphology and photocatalytic activity,2013,BOC-210,1.0,0.0,0.0,0.0,0.0,1.0,0.0,0.0,1.0,0.0,0.0,19.0,3.25,12.454791609899772,0.15234721047118674,24.0,210.0,0.1,100.0,1.0,0.0,0.0,2.4,50.0,48.6
35,10,Noble Metal-Like Behavior of Plasmonic Bi Particles as a Cocatalyst Deposited on (BiO)2CO3 Microspheres for Efficient Visible Light Photocatalysis,2014,BOC,1.0,0.0,0.0,0.0,0.0,0.0,0.0,0.0,1.0,0.0,0.0,46.0,3.399999622817785,15.8,0.1809998914087415,24.0,160.0,0.2,100.0,1.0,0.0,0.0,2.4,50.0,22.0
36,10,Noble Metal-Like Behavior of Plasmonic Bi Particles as a Cocatalyst Deposited on (BiO)2CO3 Microspheres for Efficient Visible Light Photocatalysis,2014,Bi/BOC-1,1.0,0.0,0.0,0.0,0.0,1.0,0.0,0.0,1.0,0.0,0.0,45.0,3.3566288607358366,13.7,0.1754340304577556,24.0,160.0,0.2,100.0,1.0,0.0,0.0,2.4,50.0,36.0
38,10,Noble Metal-Like Behavior of Plasmonic Bi Particles as a Cocatalyst Deposited on (BiO)2CO3 Microspheres for Efficient Visible Light Photocatalysis,2014,Bi/BOC-10,1.0,0.0,0.0,0.0,0.0,10.0,0.0,0.0,1.0,0.0,0.0,34.0,3.2937202710639237,23.9,0.16173924848167595,24.0,160.0,0.2,100.0,1.0,0.0,0.0,2.4,50.0,34.0
40,11,Hydrothermal fabrication of N-doped (BiO)2CO3: Structural and morphological influence on the visible light photocatalytic activity,2014,N-BOC-150,1.0,0.0,0.0,0.0,0.0,1.0,0.0,0.0,1.0,0.0,0.0,15.0,3.18,11.563388290643307,0.069,48.0,150.0,0.15,300.0,1.0,0.0,0.0,3.3,50.0,39.9
41,11,Hydrothermal fabrication of N-doped (BiO)2CO3: Structural and morphological influence on the visible light photocatalytic activity,2014,N-BOC-180,1.0,0.0,0.0,0.0,0.0,1.0,0.0,0.0,1.0,0.0,0.0,28.0,2.96,1.1763280645986416,0.096,48.0,180.0,0.15,300.0,1.0,0.0,0.0,3.3,50.0,49.3
42,11,Hydrothermal fabrication of N-doped (BiO)2CO3: Structural and morphological influence on the visible light photocatalytic activity,2014,N-BOC-210,1.0,0.0,0.0,0.0,0.0,1.0,0.0,0.0,1.0,0.0,0.0,35.0,3.31,2.890787215747216,0.053,48.0,210.0,0.15,300.0,1.0,0.0,0.0,3.3,50.0,36.3
43,12,An anion-exchange strategy for 3D hierarchical (BiO)2CO3/amorphous Bi2S3 heterostructures with increased solar absorption and enhanced visible light photocatalysis,2015,BOC,1.0,0.0,0.0,0.0,0.0,0.0,0.0,1.0,1.0,0.0,0.0,46.0,3.53,27.5,0.122,24.0,160.0,0.1,150.0,1.0,0.0,0.0,3.3,60.0,21.5
44,12,An anion-exchange strategy for 3D hierarchical (BiO)2CO3/amorphous Bi2S3 heterostructures with increased solar absorption and enhanced visible light photocatalysis,2015,BS-0.05,1.0,0.0,0.0,0.0,0.0,0.05,0.0,1.0,1.0,0.0,0.0,56.0,3.04065345272349,10.2,0.147,24.0,160.0,0.1,150.0,1.0,0.0,0.0,3.3,60.0,48.6
45,12,An anion-exchange strategy for 3D hierarchical (BiO)2CO3/amorphous Bi2S3 heterostructures with increased solar absorption and enhanced visible light photocatalysis,2015,BS-0.10,1.0,0.0,0.0,0.0,0.0,0.1,0.0,1.0,1.0,0.0,0.0,50.0,3.040146569331909,7.6,0.143,24.0,160.0,0.1,150.0,1.0,0.0,0.0,3.3,60.0,51.4
47,12,An anion-exchange strategy for 3D hierarchical (BiO)2CO3/amorphous Bi2S3 heterostructures with increased solar absorption and enhanced visible light photocatalysis,2015,BS-0.50,1.0,0.0,0.0,0.0,0.0,0.5,0.0,1.0,1.0,0.0,0.0,54.0,3.035800513005813,9.7,0.171,24.0,160.0,0.1,150.0,1.0,0.0,0.0,3.3,60.0,45.1
48,13,The rapid synthesis of photocatalytic (BiO)2CO3 single-crystal nanosheets via an eco-friendly approach,2014,(BiO)2CO3（100、25）,1.0,0.0,0.0,0.0,0.0,0.0,0.0,0.0,0.0,1.0,0.0,15.0,2.1171920837981713,15.146297200406662,0.084,24.0,25.0,0.1,150.0,1.0,0.0,0.0,2.4,50.0,24.0
49,13,The rapid synthesis of photocatalytic (BiO)2CO3 single-crystal nanosheets via an eco-friendly approach,2014,(BiO)2CO3（100、45）,1.0,0.0,0.0,0.0,0.0,0.0,0.0,0.0,0.0,1.0,0.0,12.0,3.041413029986662,14.965442130891168,0.071,24.0,45.0,0.1,150.0,1.0,0.0,0.0,2.4,50.0,33.9
50,13,The rapid synthesis of photocatalytic (BiO)2CO3 single-crystal nanosheets via an eco-friendly approach,2014,(BiO)2CO3（100、65）,1.0,0.0,0.0,0.0,0.0,0.0,0.0,0.0,0.0,1.0,0.0,13.0,2.2365602733610705,14.985793953754936,0.078,24.0,65.0,0.1,150.0,1.0,0.0,0.0,2.4,50.0,40.0
51,13,The rapid synthesis of photocatalytic (BiO)2CO3 single-crystal nanosheets via an eco-friendly approach,2014,(BiO)2CO3（100、85）,1.0,0.0,0.0,0.0,0.0,0.0,0.0,0.0,0.0,1.0,0.0,17.0,2.1192034085786617,15.02737789057847,0.096,24.0,85.0,0.1,150.0,1.0,0.0,0.0,2.4,50.0,36.9
52,13,The rapid synthesis of photocatalytic (BiO)2CO3 single-crystal nanosheets via an eco-friendly approach,2014,(BiO)2CO3（1、45）,1.0,0.0,0.0,0.0,0.0,0.0,0.0,0.0,0.0,1.0,0.0,11.0,3.05,14.977016796520019,0.063,24.0,45.0,0.1,150.0,1.0,0.0,0.0,2.4,50.0,28.8
53,13,The rapid synthesis of photocatalytic (BiO)2CO3 single-crystal nanosheets via an eco-friendly approach,2014,(BiO)2CO3（10、45）,1.0,0.0,0.0,0.0,0.0,0.0,0.0,0.0,0.0,1.0,0.0,14.0,2.956617403440077,14.995324685188383,0.11,24.0,45.0,0.1,150.0,1.0,0.0,0.0,2.4,50.0,30.4
54,13,The rapid synthesis of photocatalytic (BiO)2CO3 single-crystal nanosheets via an eco-friendly approach,2014,(BiO)2CO3（100、45）,1.0,0.0,0.0,0.0,0.0,0.0,0.0,0.0,0.0,1.0,0.0,12.0,3.041413029986662,14.965442130891168,0.071,24.0,45.0,0.1,150.0,1.0,0.0,0.0,2.4,50.0,33.9
55,14,In situ decoration of plasmonic Ag nanocrystals on the surface of (BiO)2CO3 hierarchical microspheres for enhanced visible light photocatalysis,2014,BOC,1.0,0.0,0.0,0.0,0.0,0.0,0.0,0.0,1.0,0.0,0.0,46.0,3.53,27.4,0.11340008313666608,24.0,160.0,0.2,150.0,1.0,0.0,0.0,2.4,55.87151415917018,22.0
56,14,In situ decoration of plasmonic Ag nanocrystals on the surface of (BiO)2CO3 hierarchical microspheres for enhanced visible light photocatalysis,2014,Ag/BOC-1%,1.0,0.0,0.0,0.0,0.0,1.0,0.0,0.0,1.0,0.0,0.0,45.0,3.017306678726489,11.5,0.11078172599672262,24.0,160.0,0.2,150.0,1.0,0.0,0.0,2.4,51.52704529469233,40.0
58,14,In situ decoration of plasmonic Ag nanocrystals on the surface of (BiO)2CO3 hierarchical microspheres for enhanced visible light photocatalysis,2014,Ag/BOC-10%,1.0,0.0,0.0,0.0,0.0,10.0,0.0,0.0,1.0,0.0,0.0,41.0,3.249999407484307,16.8,0.10614613281667461,24.0,160.0,0.2,150.0,1.0,0.0,0.0,2.4,50.000004954261975,52.0
59,14,In situ decoration of plasmonic Ag nanocrystals on the surface of (BiO)2CO3 hierarchical microspheres for enhanced visible light photocatalysis,2014,Ag/BOC-20%,1.0,0.0,0.0,0.0,0.0,20.0,0.0,0.0,1.0,0.0,0.0,37.0,3.063973453306598,26.7,0.0988161967494858,24.0,160.0,0.2,150.0,1.0,0.0,0.0,2.4,49.47502182613833,47.0
63,15,Growth mechanism and photocatalytic activity of self-organized N-doped (BiO)2CO3 hierarchical nanosheet microspheres from bismuth citrate and urea,2014,BOC-12,1.0,0.0,0.0,0.0,0.0,1.0,0.0,0.0,1.0,0.0,0.0,17.78,2.31,7.3921452182525345,0.025,12.0,180.0,0.15,300.0,1.0,0.0,0.0,3.3,70.0,32.0
64,15,Growth mechanism and photocatalytic activity of self-organized N-doped (BiO)2CO3 hierarchical nanosheet microspheres from bismuth citrate and urea,2014,BOC-24,1.0,0.0,0.0,0.0,0.0,1.0,0.0,0.0,1.0,0.0,0.0,19.01,2.42,6.881308266574649,0.017,24.0,180.0,0.15,300.0,1.0,0.0,0.0,3.3,70.0,45.8
65,15,Growth mechanism and photocatalytic activity of self-organized N-doped (BiO)2CO3 hierarchical nanosheet microspheres from bismuth citrate and urea,2014,BOC-48,1.0,0.0,0.0,0.0,0.0,1.0,0.0,0.0,1.0,0.0,0.0,30.44,2.81,2.0916302864378657,0.122,48.0,180.0,0.15,300.0,1.0,0.0,0.0,3.3,70.0,49.6
66,15,Growth mechanism and photocatalytic activity of self-organized N-doped (BiO)2CO3 hierarchical nanosheet microspheres from bismuth citrate and urea,2014,BOC-48(UV),1.0,0.0,0.0,0.0,0.0,1.0,0.0,0.0,1.0,0.0,0.0,30.44,2.81,2.0916302864378657,0.122,48.0,180.0,0.15,300.0,1.0,0.0,0.0,3.3,70.0,57.0
67,16,Mechanism of visible light photocatalytic NOx oxidation with plasmonic Bi cocatalyst-enhanced (BiO)2CO3 hierarchical microspheres,2015,pure (BiO)2CO3,1.0,0.0,0.0,0.0,0.0,0.0,0.0,0.0,1.0,0.0,0.0,46.0,3.53,27.3,0.12,24.0,160.0,0.2,100.0,1.0,0.0,0.0,2.4,50.0,19.1
68,16,Mechanism of visible light photocatalytic NOx oxidation with plasmonic Bi cocatalyst-enhanced (BiO)2CO3 hierarchical microspheres,2015,Bi-(BiO)2CO3,1.0,0.0,0.0,0.0,0.0,1.0,0.0,0.0,1.0,0.0,0.0,40.0,3.277619154860383,13.6,0.093,24.0,160.0,0.2,100.0,1.0,0.0,0.0,2.4,50.0,37.2
69,17,Three dimensional Z-scheme (BiO)2CO3/MoS2 with enhanced visible light photocatalytic NO removal,2016, BOC,1.0,0.0,0.0,0.0,0.0,0.0,0.0,1.0,1.0,0.0,0.0,40.0,3.054932484637072,19.648198864339314,0.018,24.0,160.0,0.2,150.0,1.0,0.0,0.0,2.4,50.0,24.0
70,17,Three dimensional Z-scheme (BiO)2CO3/MoS2 with enhanced visible light photocatalytic NO removal,2016,BOC-MoS2-1%,1.0,0.0,0.0,0.0,0.0,1.0,0.0,1.0,1.0,0.0,0.0,50.0,3.085281156368728,28.734427583113593,0.021,24.0,160.0,0.2,150.0,1.0,0.0,0.0,2.4,50.0,33.0
74,18,In situ synthesis of a C-doped (BiO)2CO3 hierarchical self-assembly effectively promoting visible light photocatalysis,2015,BOC,1.0,0.0,0.0,0.0,0.0,0.0,0.0,0.0,1.0,0.0,0.0,19.0,3.38,12.495330650513514,0.12,24.0,180.0,0.2,150.0,1.0,0.0,0.0,2.4,50.0,18.1
77,18,In situ synthesis of a C-doped (BiO)2CO3 hierarchical self-assembly effectively promoting visible light photocatalysis,2015,CBOC-H,1.0,0.0,0.0,0.0,0.0,4.0,0.0,0.0,1.0,0.0,0.0,20.0,2.49,12.362892035401131,0.12,24.0,180.0,0.2,150.0,1.0,0.0,0.0,2.4,50.0,38.9
78,19,Enhanced extrinsic absorption promotes the visible light photocatalytic activity of wide band-gap (BiO)2CO3 hierarchical structure,2014,BOC-R3,1.0,0.0,0.0,0.0,0.0,0.0,0.0,0.0,1.0,0.0,0.0,13.8,3.34,28.0,0.085,24.0,180.0,0.15,300.0,1.0,0.0,0.0,3.3,50.0,23.0
79,19,Enhanced extrinsic absorption promotes the visible light photocatalytic activity of wide band-gap (BiO)2CO3 hierarchical structure,2014,BOC-R6,1.0,0.0,0.0,0.0,0.0,0.0,0.0,0.0,1.0,0.0,0.0,3.1,3.41,52.0,0.12,24.0,180.0,0.15,300.0,1.0,0.0,0.0,3.3,50.0,5.0
80,20,Single Precursor Mediated-Synthesis of Bi Semimetal Deposited N?Doped (BiO)2CO3 Superstructures for Highly Promoted Photocatalysis,2016,BCM,1.0,0.0,0.0,0.0,0.0,0.0,0.0,0.0,1.0,0.0,0.0,13.8,3.31,6.721159261869879,0.07480225101728472,24.0,200.0,0.2,150.0,1.0,0.0,0.0,2.4,50.0,25.0
81,20,Single Precursor Mediated-Synthesis of Bi Semimetal Deposited N?Doped (BiO)2CO3 Superstructures for Highly Promoted Photocatalysis,2016,NBCM-160,1.0,0.0,0.0,0.0,0.0,1.0,0.0,0.0,1.0,0.0,0.0,67.0,2.76,13.58652002440794,0.14530460165055184,24.0,160.0,0.2,150.0,1.0,0.0,0.0,2.4,50.0,37.1
82,20,Single Precursor Mediated-Synthesis of Bi Semimetal Deposited N?Doped (BiO)2CO3 Superstructures for Highly Promoted Photocatalysis,2016,NBCM-180,1.0,0.0,0.0,0.0,0.0,1.0,0.0,0.0,1.0,0.0,0.0,35.0,2.33,14.969621533298971,0.1115686776401289,24.0,280.0,0.2,150.0,1.0,0.0,0.0,2.4,50.0,41.5
83,20,Single Precursor Mediated-Synthesis of Bi Semimetal Deposited N?Doped (BiO)2CO3 Superstructures for Highly Promoted Photocatalysis,2016,NBCM-200,1.0,0.0,0.0,0.0,0.0,1.0,0.0,0.0,1.0,0.0,0.0,26.0,2.96,13.83491530711894,0.12259211338615518,24.0,200.0,0.2,150.0,1.0,0.0,0.0,2.4,50.0,50.3
84,21,Fe?III) cluster-grafted (BiO)2CO3 superstructures: in situ DRIFTS investigation on IFCT-enhanced visible light photocatalytic NO oxidation,2017, BC,1.0,0.0,0.0,0.0,0.0,0.0,0.0,0.0,1.0,0.0,0.0,46.0,2.2002504604822097,17.488105931116273,0.122,12.0,60.0,0.1,150.0,1.0,0.0,0.0,3.3,60.0,21.5
85,21,Fe?III) cluster-grafted (BiO)2CO3 superstructures: in situ DRIFTS investigation on IFCT-enhanced visible light photocatalytic NO oxidation,2017,FBC-2,1.0,0.0,0.0,0.0,0.0,2.0,0.0,0.0,1.0,0.0,0.0,50.0,2.2244765560591535,14.531489988768385,0.104,12.0,60.0,0.1,150.0,1.0,0.0,0.0,3.3,60.0,38.3
86,21,Fe?III) cluster-grafted (BiO)2CO3 superstructures: in situ DRIFTS investigation on IFCT-enhanced visible light photocatalytic NO oxidation,2017,FBC-5,1.0,0.0,0.0,0.0,0.0,5.0,0.0,0.0,1.0,0.0,0.0,58.0,2.303674611345006,13.648916579692585,0.112,12.0,60.0,0.1,150.0,1.0,0.0,0.0,3.3,60.0,44.1
87,21,Fe?III) cluster-grafted (BiO)2CO3 superstructures: in situ DRIFTS investigation on IFCT-enhanced visible light photocatalytic NO oxidation,2017,FBC-10,1.0,0.0,0.0,0.0,0.0,10.0,0.0,0.0,1.0,0.0,0.0,53.0,2.2733919253825086,13.186202733982638,0.113,12.0,60.0,0.1,150.0,1.0,0.0,0.0,3.3,60.0,40.4
88,22,Efficient visible light photocatalytic NOx removal with cationic Ag clusters-grafted (BiO)2CO3 hierarchical superstructures,2017,BHS,1.0,0.0,0.0,0.0,0.0,0.0,0.0,0.0,1.0,0.0,0.0,45.9,2.190792780753598,17.5,0.121,12.0,60.0,0.1,150.0,1.0,0.0,0.0,3.3,60.0,21.5
89,22,Efficient visible light photocatalytic NOx removal with cationic Ag clusters-grafted (BiO)2CO3 hierarchical superstructures,2017,BHS-Ag-0.10,1.0,0.0,0.0,0.0,0.0,1.0,0.0,0.0,1.0,0.0,0.0,43.7,2.1573352314909435,11.3,0.127,12.0,60.0,0.1,150.0,1.0,0.0,0.0,3.3,60.0,48.6
91,22,Efficient visible light photocatalytic NOx removal with cationic Ag clusters-grafted (BiO)2CO3 hierarchical superstructures,2017,BHS-Ag-0.50,1.0,0.0,0.0,0.0,0.0,5.0,0.0,0.0,1.0,0.0,0.0,42.7,2.1581606435982756,10.5,0.123,12.0,60.0,0.1,150.0,1.0,0.0,0.0,3.3,60.0,48.1
92,23,Pt quantum dots deposited on N-doped (BiO)2CO3: enhanced visible light photocatalytic NO removal and reaction pathway,2017,BOC,1.0,0.0,0.0,0.0,0.0,0.0,0.0,0.0,1.0,0.0,0.0,44.0,3.22,14.605789264149285,0.153,24.0,60.0,0.1,100.0,1.0,0.0,0.0,2.4,50.0,24.0
93,23,Pt quantum dots deposited on N-doped (BiO)2CO3: enhanced visible light photocatalytic NO removal and reaction pathway,2017,NBOC,1.0,0.0,0.0,0.0,0.0,1.0,0.0,0.0,1.0,0.0,0.0,56.0,2.45,14.625271859587722,0.264,24.0,60.0,0.1,100.0,1.0,0.0,0.0,2.4,50.0,37.0
94,23,Pt quantum dots deposited on N-doped (BiO)2CO3: enhanced visible light photocatalytic NO removal and reaction pathway,2017,Pt-160,1.0,0.0,0.0,0.0,0.0,1.0,0.0,0.0,1.0,0.0,0.0,29.0,3.23240730225191,19.096369106746998,0.195,24.0,160.0,0.1,100.0,1.0,0.0,0.0,2.4,50.0,42.2
95,23,Pt quantum dots deposited on N-doped (BiO)2CO3: enhanced visible light photocatalytic NO removal and reaction pathway,2017,Pt-180,1.0,0.0,0.0,0.0,0.0,1.0,0.0,0.0,1.0,0.0,0.0,42.0,3.215519127977925,19.126137105250006,0.169,24.0,180.0,0.1,100.0,1.0,0.0,0.0,2.4,50.0,43.3
100,25,Controlled deposition of Au on (BiO)2CO3 microspheres: the size and content of Au nanoparticles matter,2015,BOC,1.0,0.0,0.0,0.0,0.0,0.0,0.0,0.0,1.0,0.0,0.0,46.0,3.5299800064251228,27.399770197350364,0.1134,24.0,160.0,0.2,150.0,1.0,0.0,0.0,2.4,56.62193725368959,22.0
105,26,Hydrothermal formation of N-doped (BiO)2CO3 honeycomb like microspheres photocatalysts with bismuth citrate and dicyandiamide as precursors,2013,N-BOC-180℃,1.0,0.0,0.0,0.0,0.0,1.0,0.0,0.0,1.0,0.0,0.0,18.0,2.38,11.510786489181847,0.11601297572179087,24.0,180.0,0.2,150.0,1.0,0.0,0.0,2.4,51.76876764803562,41.0
106,26,Hydrothermal formation of N-doped (BiO)2CO3 honeycomb like microspheres photocatalysts with bismuth citrate and dicyandiamide as precursors,2013,N-BOC-210℃,1.0,0.0,0.0,0.0,0.0,1.0,0.0,0.0,1.0,0.0,0.0,11.0,3.15,6.927750157527215,0.07370566034504517,24.0,210.0,0.2,150.0,1.0,0.0,0.0,2.4,49.99999535605392,33.0
111,28,Bi metal prevents the deactivation of oxygen vacancies in Bi2O2CO3 for stable and efficient photocatalytic NO abatement,2020,OV-BOC,1.0,0.0,0.0,0.0,0.0,0.0,1.0,0.0,0.0,1.0,0.0,4.06,3.1725513688366362,8.0,0.06740817570249166,12.0,200.0,0.2,150.0,1.0,0.0,0.0,2.4,50.0,31.7
112,28,Bi metal prevents the deactivation of oxygen vacancies in Bi2O2CO3 for stable and efficient photocatalytic NO abatement,2020,Bi@OV-BOC,1.0,0.0,0.0,0.0,0.0,1.0,1.0,0.0,0.0,1.0,0.0,4.15,3.359638642073615,3.0,0.06757293739503029,12.0,200.0,0.2,150.0,1.0,0.0,0.0,2.4,50.0,40.8
113,29,The mechanisms of interfacial charge transfer and photocatalysis reaction over Cs3Bi2Cl9 QD/(BiO)2CO3 heterojunction,2022,CBC,1.0,0.0,0.0,0.0,0.0,0.0,0.0,1.0,1.0,0.0,0.0,40.73400230671768,3.55,18.500785026572238,0.026571257870658692,24.0,160.0,0.1,150.0,1.0,0.0,0.0,2.4,50.43390764358918,27.6
114,29,The mechanisms of interfacial charge transfer and photocatalysis reaction over Cs3Bi2Cl9 QD/(BiO)2CO3 heterojunction,2022,BOC,1.0,0.0,0.0,0.0,0.0,0.0,0.0,1.0,1.0,0.0,0.0,40.74254483252504,2.56,16.021380228863134,0.025639596664646026,24.0,160.0,0.1,150.0,1.0,0.0,0.0,2.4,50.372755539284974,28.0
115,29,The mechanisms of interfacial charge transfer and photocatalysis reaction over Cs3Bi2Cl9 QD/(BiO)2CO3 heterojunction,2022,C-B-0.5,1.0,0.0,0.0,0.0,0.0,0.1,0.0,1.0,1.0,0.0,0.0,41.47038904012219,3.0589789464216706,17.720106338485163,0.0339179259389914,24.0,160.0,0.1,150.0,1.0,0.0,0.0,2.4,50.80686405846533,38.6
117,29,The mechanisms of interfacial charge transfer and photocatalysis reaction over Cs3Bi2Cl9 QD/(BiO)2CO3 heterojunction,2022,C-B-3,1.0,0.0,0.0,0.0,0.0,3.0,0.0,1.0,1.0,0.0,0.0,32.406056696699025,3.0036131608688796,13.268838911197653,0.06426564365495553,24.0,160.0,0.1,150.0,1.0,0.0,0.0,2.4,58.35174556763618,40.2
118,30,La-doping induced localized excess electrons on (BiO)2CO3 for efficient photocatalytic NO removal and toxic intermediates suppression,2020,BOC,1.0,0.0,0.0,0.0,0.0,0.0,0.0,0.0,1.0,0.0,0.0,49.0,3.29,33.0,0.141,24.0,160.0,0.2,150.0,1.0,0.0,0.0,2.4,50.0,15.2
121,30,La-doping induced localized excess electrons on (BiO)2CO3 for efficient photocatalytic NO removal and toxic intermediates suppression,2020,La-BOC-10,1.0,0.0,0.0,0.0,0.0,10.0,0.0,0.0,1.0,0.0,0.0,40.999968394345494,3.25,16.800004790675253,0.06453240144413638,24.0,160.0,0.2,150.0,1.0,0.0,0.0,2.4,50.0,44.0
122,31,Doping and facet effects synergistically mediated interfacial reaction mechanism and selectivity in photocatalytic NO abatement,2021,BOC-110,1.0,0.0,0.0,0.0,0.0,0.0,0.0,0.0,1.0,0.0,0.0,7.18,3.39,7.988129571684872,0.04,24.0,180.0,0.2,150.0,1.0,0.0,0.0,2.4,50.0,12.5
123,31,Doping and facet effects synergistically mediated interfacial reaction mechanism and selectivity in photocatalytic NO abatement,2021,BOC-001,1.0,0.0,0.0,0.0,0.0,0.0,0.0,0.0,1.0,0.0,0.0,5.82,3.43,7.6973560538946915,0.03,24.0,180.0,0.2,150.0,1.0,0.0,0.0,2.4,50.0,8.0
124,31,Doping and facet effects synergistically mediated interfacial reaction mechanism and selectivity in photocatalytic NO abatement,2021,NBOC-110,1.0,0.0,0.0,0.0,0.0,1.0,0.0,0.0,1.0,0.0,0.0,30.37,2.96,15.300204459714884,0.16,24.0,180.0,0.2,150.0,1.0,0.0,0.0,2.4,50.0,52.0
125,31,Doping and facet effects synergistically mediated interfacial reaction mechanism and selectivity in photocatalytic NO abatement,2021,NBOC-001,1.0,0.0,0.0,0.0,0.0,1.0,0.0,0.0,1.0,0.0,0.0,6.71,3.25,7.832045056865248,0.06,24.0,180.0,0.2,150.0,1.0,0.0,0.0,2.4,50.0,36.4
126,32,Ternary Ag/AgCl-(BiO)2CO3 composites as high-performance visible-light plasmonic photocatalysts,2017,Ag/AgCl,0.0,0.0,0.0,0.0,0.0,0.0,0.0,0.0,1.0,0.0,0.0,0.664,2.989080108638168,9.496889045232852,0.000865,24.0,160.0,0.2,150.0,1.0,0.0,0.0,2.4,50.0,28.1
127,32,Ternary Ag/AgCl-(BiO)2CO3 composites as high-performance visible-light plasmonic photocatalysts,2017,BOC,1.0,0.0,0.0,0.0,0.0,0.0,0.0,0.0,1.0,0.0,0.0,49.3418,3.2478212258458505,32.72537271642724,0.142199,24.0,160.0,0.2,150.0,1.0,0.0,0.0,2.4,50.0,21.5
129,32,Ternary Ag/AgCl-(BiO)2CO3 composites as high-performance visible-light plasmonic photocatalysts,2017,Ag/AgCl-BOC-30,1.0,0.0,0.0,0.0,0.0,30.0,0.0,0.0,1.0,0.0,0.0,36.27831105480642,2.8052351557865527,21.271679156619733,0.12991907467175093,24.0,160.0,0.2,150.0,1.0,0.0,0.0,2.4,50.0,42.91
130,32,Ternary Ag/AgCl-(BiO)2CO3 composites as high-performance visible-light plasmonic photocatalysts,2017,Ag/AgCl-BOC-50,1.0,0.0,0.0,0.0,0.0,50.0,0.0,0.0,1.0,0.0,0.0,43.217161356244304,2.7726933762681716,16.87050813860372,0.2136600210937549,24.0,160.0,0.2,150.0,1.0,0.0,0.0,2.4,50.0,41.01
137,35,In situ growth of Au nanoparticles on 3D Bi2O2CO3 for surface plasmon enhanced visible light photocatalysis,2015,BOC,1.0,0.0,0.0,0.0,0.0,0.0,0.0,0.0,0.0,1.0,0.0,46.0,3.4,20.096560697142813,0.177,24.0,160.0,0.1,100.0,1.0,0.0,0.0,2.4,50.0,23.4
139,36,A Bi/BiOI/(BiO)2CO3 heterostructure for enhanced photocatalytic NO removal under visible light,2019,BOC,1.0,0.0,0.0,0.0,0.0,0.0,0.0,0.0,1.0,0.0,0.0,47.58527424389247,3.409980454934279,30.199232242646858,0.13219847033509413,24.0,160.0,0.2,150.0,1.0,0.0,0.0,2.4000040528785185,50.000338449354594,21.7
140,36,A Bi/BiOI/(BiO)2CO3 heterostructure for enhanced photocatalytic NO removal under visible light,2019,BOC-2,1.0,0.0,0.0,0.0,0.0,2.0,0.0,0.0,1.0,0.0,0.0,52.68752750031711,2.967126307622219,14.42697467529569,0.09549578240772925,24.0,160.0,0.2,150.0,1.0,0.0,0.0,2.46413950528044,52.33469731826492,35.2
141,36,A Bi/BiOI/(BiO)2CO3 heterostructure for enhanced photocatalytic NO removal under visible light,2019,BOC-5,1.0,0.0,0.0,0.0,0.0,5.0,0.0,0.0,1.0,0.0,0.0,24.721806893458357,2.9980984376938675,11.933102105417086,0.06572162915496241,24.0,160.0,0.2,150.0,1.0,0.0,0.0,2.1690984499805794,58.84838677496046,41.8
142,36,A Bi/BiOI/(BiO)2CO3 heterostructure for enhanced photocatalytic NO removal under visible light,2019,BOC-10,1.0,0.0,0.0,0.0,0.0,10.0,0.0,0.0,1.0,0.0,0.0,40.99996007632614,3.249999806108528,16.79999230558363,0.0742810185129883,24.0,160.0,0.2,150.0,1.0,0.0,0.0,2.3999995483330174,50.00001624901777,39.5
143,36,A Bi/BiOI/(BiO)2CO3 heterostructure for enhanced photocatalytic NO removal under visible light,2019,BOC-20,1.0,0.0,0.0,0.0,0.0,20.0,0.0,0.0,1.0,0.0,0.0,36.99999669191375,3.1032724615410645,26.699990931752303,0.09966564505527015,24.0,160.0,0.2,150.0,1.0,0.0,0.0,2.3999999155851226,54.5467675445606,36.4
148,37,Anionic Group Self-Doping as a Promising Strategy: Band Gap Engineering and Multi-Functional Applications of High Performance CO32?-Doped Bi2O2CO3,2015,BOC-4,1.0,0.0,0.0,0.0,0.0,4.0,0.0,0.0,0.0,1.0,0.0,18.7,2.72,3.7091154659852146,0.27934409460614923,24.0,160.0,0.2,500.0,0.0,0.0,1.0,2.4,50.00000014751921,48.0
151,38,Facile construction of Bi2Mo3O12@Bi2O2CO3 heterojunctions for enhanced photocatalytic efficiency toward NO removal and study of the conversion process,2020,BMO-BOC-1,1.0,0.0,0.0,0.0,0.0,1.0,0.0,1.0,0.0,1.0,0.0,33.854353468862996,2.4178887708021906,14.263193297834938,0.15895632525842163,18.0,160.0,0.2,150.0,1.0,0.0,0.0,2.42280746148985,50.99119626205226,37.0
152,38,Facile construction of Bi2Mo3O12@Bi2O2CO3 heterojunctions for enhanced photocatalytic efficiency toward NO removal and study of the conversion process,2020,BMO-BOC-0.5,1.0,0.0,0.0,0.0,0.0,0.5,0.0,1.0,0.0,1.0,0.0,32.87735079804505,2.413176586063136,14.513600558103704,0.1562232613678889,18.0,160.0,0.2,150.0,1.0,0.0,0.0,2.4419166751100665,50.947020479600596,32.0
153,39,Effects of Morphology and Crystallinity on the Photocatalytic Activity of (BiO)2CO3 Nano/microstructures,2014, (BiO)2CO3-M,1.0,0.0,0.0,0.0,0.0,0.0,0.0,0.0,1.0,0.0,0.0,34.5,3.14,3.6019864925875864,0.09031340951389165,24.0,180.0,0.15,300.0,1.0,0.0,0.0,3.3,70.0,42.6
156,40,A Bi/BiOI/(BiO)2CO3 heterostructure for enhanced photocatalytic NO removal under visible light,2019,BOI,1.0,0.0,0.0,0.0,0.0,0.0,0.0,1.0,0.0,1.0,0.0,44.799,3.3,19.07802902647038,0.11228531432986504,24.0,180.0,0.2,150.0,1.0,0.0,0.0,2.4,50.0,21.7
157,40,A Bi/BiOI/(BiO)2CO3 heterostructure for enhanced photocatalytic NO removal under visible light,2019,BOI-70,1.0,0.0,0.0,0.0,0.0,1.0,0.0,1.0,0.0,1.0,0.0,54.742,3.19,14.592349169231595,0.13881883108000512,24.0,180.0,0.2,150.0,1.0,0.0,0.0,2.4,50.0,41.8
161,42,Mass-Controlled Direct Synthesis of Graphene-like Carbon Nitride Nanosheets with Exceptional High Visible Light Activity. Less is Better,2015,BOC-4,1.0,0.0,0.0,0.0,0.0,4.0,0.0,0.0,0.0,1.0,0.0,18.7,2.72,3.7979185071103325,0.27933114080757526,24.0,160.0,0.2,500.0,0.0,0.0,1.0,2.4,50.0,48.0
162,42,Mass-Controlled Direct Synthesis of Graphene-like Carbon Nitride Nanosheets with Exceptional High Visible Light Activity. Less is Better,2015,BOC-5,1.0,0.0,0.0,0.0,0.0,5.0,0.0,0.0,0.0,1.0,0.0,25.31,2.94,0.5,0.13296991807186015,16.286308023635748,173.70288765825012,0.2,300.0,0.0,0.0,1.0,2.3773056258968266,50.0,42.0
163,42,Mass-Controlled Direct Synthesis of Graphene-like Carbon Nitride Nanosheets with Exceptional High Visible Light Activity. Less is Better,2015,BOC-6,1.0,0.0,0.0,0.0,0.0,6.0,0.0,0.0,0.0,1.0,0.0,25.31,2.94,0.5,0.1327208883559206,16.38757563227691,174.9096087490175,0.2,300.0,0.0,0.0,1.0,2.3371550348780668,50.0,40.6
164,43,In-situ generation of oxygen vacancies and metallic bismuth from (BiO)2CO3 via N2-assisted thermal-treatment for efficient selective photocatalytic NO removal,2021,BOC,1.0,0.0,0.0,0.0,0.0,0.0,0.0,0.0,1.0,0.0,0.0,44.08,2.6848746719709253,7.32,0.17753097796822062,2.0,140.0,0.1,300.0,0.0,0.0,1.0,1.967942933385998,35.0,26.0
165,43,In-situ generation of oxygen vacancies and metallic bismuth from (BiO)2CO3 via N2-assisted thermal-treatment for efficient selective photocatalytic NO removal,2021,160BOC,1.0,0.0,0.0,0.0,0.0,0.0,0.0,0.0,1.0,0.0,0.0,12.492618241402536,2.6104886604942483,8.18,0.1621153705686899,2.0,160.0,0.1,300.0,0.0,0.0,1.0,1.7604831641933958,35.0,31.0
166,43,In-situ generation of oxygen vacancies and metallic bismuth from (BiO)2CO3 via N2-assisted thermal-treatment for efficient selective photocatalytic NO removal,2021,200BOC,1.0,0.0,0.0,0.0,0.0,0.0,0.0,0.0,1.0,0.0,0.0,11.759296362323767,2.939262847642282,8.42,0.09357880010414302,2.0,200.0,0.1,300.0,0.0,0.0,1.0,1.343056995508703,35.0,34.0
167,43,In-situ generation of oxygen vacancies and metallic bismuth from (BiO)2CO3 via N2-assisted thermal-treatment for efficient selective photocatalytic NO removal,2021,240BOC,1.0,0.0,0.0,0.0,0.0,0.0,0.0,0.0,1.0,0.0,0.0,38.81,2.994873134376063,3.62,0.11389004060049997,2.0,240.0,0.1,300.0,0.0,0.0,1.0,2.6803790252104975,35.0,50.0
168,43,In-situ generation of oxygen vacancies and metallic bismuth from (BiO)2CO3 via N2-assisted thermal-treatment for efficient selective photocatalytic NO removal,2021,280BOC,1.0,0.0,0.0,0.0,0.0,0.0,0.0,0.0,1.0,0.0,0.0,20.409109556957507,2.940462822998562,0.56,0.11029367355723861,2.0,280.0,0.1,300.0,0.0,0.0,1.0,3.011545195972245,35.0,55.0
169,43,In-situ generation of oxygen vacancies and metallic bismuth from (BiO)2CO3 via N2-assisted thermal-treatment for efficient selective photocatalytic NO removal,2021,320BOC,1.0,0.0,0.0,0.0,0.0,0.0,0.0,0.0,1.0,0.0,0.0,32.65,2.9644667861444702,0.43,0.11456637056190999,2.0,320.0,0.1,300.0,0.0,0.0,1.0,2.8866528590517353,35.0,56.0
175,45,In situ Fabrication of α- Bi2O3/(BiO)2CO3 Nanoplate Heterojunctions with Tunable Optical Property and Photocatalytic Activity,2016,BOC,1.0,0.0,0.0,0.0,0.0,0.0,0.0,1.0,0.0,1.0,0.0,12.5,3.06,13.825657723947165,0.1334033953101326,24.0,160.0,0.2,300.0,0.0,0.0,1.0,1.2,65.97451651634633,28.0
176,45,In situ Fabrication of α- Bi2O3/(BiO)2CO3 Nanoplate Heterojunctions with Tunable Optical Property and Photocatalytic Activity,2016,BOC-400,1.0,0.0,0.0,0.0,0.0,0.0,0.0,1.0,0.0,1.0,0.0,15.7,2.97,5.237493355617616,0.14018377470311902,24.0,160.0,0.2,300.0,0.0,0.0,1.0,1.2,66.09163891604825,34.9
177,45,In situ Fabrication of α- Bi2O3/(BiO)2CO3 Nanoplate Heterojunctions with Tunable Optical Property and Photocatalytic Activity,2016,BOC-450,1.0,0.0,0.0,0.0,0.0,0.0,0.0,1.0,0.0,1.0,0.0,18.2,2.81,4.604469502701235,0.13932100700967698,24.0,160.0,0.2,300.0,0.0,0.0,1.0,1.2,65.90821196667075,32.6
178,46,Visible-light-driven N-(BiO)2CO3/Graphene oxide composites with improved photocatalytic activity and selectivity for Nox removal,2018,BOC,1.0,0.0,0.0,0.0,0.0,0.0,0.0,0.0,0.0,1.0,0.0,2.32,3.26,40.6,0.01371796588527701,12.455591074940934,229.77512732626482,0.2,300.0,0.0,0.0,1.0,2.2446498158191828,65.14244770153363,11.8
179,46,Visible-light-driven N-(BiO)2CO3/Graphene oxide composites with improved photocatalytic activity and selectivity for Nox removal,2018,BOC-GO-1,1.0,0.0,0.0,0.0,0.0,0.0,0.0,0.0,0.0,1.0,0.0,5.47,2.8067343293337936,12.200639145229003,0.0354903663242124,6.114317638505613,307.8357484857988,0.2,300.0,0.0,0.0,1.0,2.125820482356011,52.58255403626386,21.3
180,46,Visible-light-driven N-(BiO)2CO3/Graphene oxide composites with improved photocatalytic activity and selectivity for Nox removal,2018,NBOC,1.0,0.0,0.0,0.0,0.0,1.0,0.0,0.0,0.0,1.0,0.0,25.31,2.94,0.5,0.11926236954224287,10.200318650019875,264.7606864582494,0.2,300.0,0.0,0.0,1.0,2.834411257665366,61.380473808036285,40.6
184,46,Visible-light-driven N-(BiO)2CO3/Graphene oxide composites with improved photocatalytic activity and selectivity for Nox removal,2018,NBOC-GO-1.5,1.0,0.0,0.0,0.0,0.0,1.5,0.0,0.0,0.0,1.0,0.0,22.64,2.6081082910239,9.512885391751853,0.13837300935249436,9.581366699935744,285.80154777919995,0.2,300.0,0.0,0.0,1.0,2.1569026872028934,54.084511328858454,47.0
185,47,Plasmonic Bi metal as cocatalyst and photocatalyst: The case of Bi/(BiO)2CO3 and Bi particles,2017,BOC,1.0,0.0,0.0,0.0,0.0,0.0,0.0,0.0,1.0,0.0,0.0,45.0,3.016032656279508,20.199631144938106,0.11,23.634835691296455,161.50555019042142,0.2,150.0,0.0,0.0,1.0,2.4,50.0,23.7
187,48,Visible-light-driven N-(BiO) 2 CO 3 /Graphene oxide composites with improved photocatalytic activity and selectivity for NOx removal,2018, BOC,1.0,0.0,0.0,0.0,0.0,0.0,0.0,0.0,1.0,0.0,0.0,2.32,3.26,40.6,0.01306514548499082,23.9995587749349,160.00550826661097,0.2,300.0,0.0,0.0,1.0,2.400012777059742,50.00074671210464,11.8
188,49,Synergetic effects of I? ions and BiOI on visible-light-activity enhancement of wide-band-gap (BiO)2CO3,2017,N-BOC,1.0,0.0,0.0,0.0,0.0,1.0,0.0,0.0,1.0,0.0,0.0,25.31,2.94,0.5,0.10998289549179922,4.7170574967902175,322.47140186858195,0.2,300.0,0.0,0.0,1.0,2.9080822231978587,55.16428219343627,40.6
192,51,Tuning the Morphological Structure and Photocatalytic Activity of Nitrogen-Doped (BiO)2CO3 by the Hydrothermal Temperature,2015,N-BOC-180,1.0,0.0,0.0,0.0,0.0,1.0,0.0,0.0,1.0,0.0,0.0,21.0,2.98750352893326,14.591626763536404,0.1553825894805522,24.0,180.0,0.1,100.0,1.0,0.0,0.0,2.4,70.0,44.1
194,52,Study on the effective removal of NO by light-driven N-BiOCl,2022,BiOCl,0.0,1.0,0.0,0.0,0.0,0.0,0.0,0.0,0.0,1.0,0.0,6.9,3.25,25.638374348901884,0.03,24.0,180.0,0.3,300.0,0.0,0.0,1.0,0.1,57.3278322942444,60.0
195,52,Study on the effective removal of NO by light-driven N-BiOCl,2022,N-BiOCl,0.0,1.0,0.0,0.0,0.0,3.0,0.0,0.0,0.0,1.0,0.0,11.6,3.1,7.0,0.04,24.0,180.0,0.3,300.0,0.0,0.0,1.0,0.1,69.99999980913987,50.0
196,53,Facile Synthesis of TernaryMg-C3N4@BiOCl/Bi12O17Cl2 Composites With Excellent Visible Light Photocatalytic Activity for NO Removal,2019,BOC-CN,1.0,0.0,0.0,0.0,0.0,0.0,0.0,1.0,0.0,0.0,1.0,32.8,2.9505229962804345,14.969796529745013,0.176,24.0,60.0,0.2,100.0,1.0,0.0,0.0,2.4,50.0,46.8
197,53,Facile Synthesis of TernaryMg-C3N4@BiOCl/Bi12O17Cl2 Composites With Excellent Visible Light Photocatalytic Activity for NO Removal,2019,BiOBr/C3N4,0.0,1.0,0.0,0.0,0.0,0.0,0.0,1.0,0.0,0.0,1.0,39.7828273852558,2.8670426812146235,14.596388097330632,0.1873453796083135,24.0,60.0,0.2,100.0,1.0,0.0,0.0,2.4,50.0,32.7
200,55,2D BiOCl/Bi12O17Cl2 nanojunction: Enhanced visible light photocatalytic NO removal and in situ DRIFTS investigation,2018,BiOCl,0.0,1.0,0.0,0.0,0.0,0.0,0.0,0.0,0.0,0.0,1.0,31.176124955637505,3.2,15.889173917263701,0.09185383421115302,24.0,150.0,0.2,150.0,1.0,0.0,0.0,2.4,50.0,25.8
201,55,2D BiOCl/Bi12O17Cl2 nanojunction: Enhanced visible light photocatalytic NO removal and in situ DRIFTS investigation,2018,BiOCl/Bi12O17Cl2,1.0,1.0,0.0,0.0,0.0,0.0,0.0,1.0,0.0,0.0,1.0,32.47187029420906,2.77,15.835867755106666,0.09360141415545788,24.0,150.0,0.2,150.0,1.0,0.0,0.0,2.4,50.0,37.2
202,56,Facets and defects cooperatively promote visible light plasmonic photocatalysis with Bi nanowires@BiOCl nanosheets,2016,B001-Bi10,0.0,1.0,0.0,0.0,0.0,0.0,0.0,1.0,0.0,1.0,0.0,9.4,3.17,13.824032682789795,0.019729913481063,24.0,160.0,0.2,150.0,1.0,0.0,0.0,2.4,50.0,30.0
204,57,Boosting Visible-Light-Driven Photo-oxidation of BiOCl by Promoted Charge Separation via Vacancy Engineering,2019,BiOCl,0.0,1.0,0.0,0.0,0.0,0.0,0.0,0.0,0.0,1.0,0.0,12.093042427112993,3.4,22.80751260653313,0.15489128553668333,16.0,170.0,0.2,300.0,0.0,0.0,1.0,2.4,50.0,26.0
206,58,Bi quantum dots implanted 2D C-doped BiOCl nanosheets: Enhanced visible light photocatalysis efficiency and reaction pathway,2020,C/BOC/B-1,0.0,1.0,0.0,0.0,0.0,1.0,0.0,1.0,0.0,1.0,0.0,42.29300605400642,3.1,15.362941202086825,0.1902122415467417,18.0,180.0,0.2,150.0,0.0,0.0,1.0,2.293651128682436,48.81780846252326,31.0
207,58,Bi quantum dots implanted 2D C-doped BiOCl nanosheets: Enhanced visible light photocatalysis efficiency and reaction pathway,2020,C/BOC/B-1.5,0.0,1.0,0.0,0.0,0.0,1.5,0.0,1.0,0.0,1.0,0.0,41.70222088737454,2.9968908338178326,14.90058570720473,0.20054908717101852,18.0,180.0,0.2,150.0,0.0,0.0,1.0,2.2959548346555296,48.25753364653939,40.6
208,58,Bi quantum dots implanted 2D C-doped BiOCl nanosheets: Enhanced visible light photocatalysis efficiency and reaction pathway,2020,C/BOC/B-2,0.0,1.0,0.0,0.0,0.0,2.0,0.0,1.0,0.0,1.0,0.0,43.042749276321565,2.853389950873729,14.78734130927912,0.20599829473693118,18.0,180.0,0.2,150.0,0.0,0.0,1.0,2.293063847146458,47.56846610434307,38.0
217,61,Photocatalytic NOx Oxidation of BiOCl Nanostructure-Based Films Grown Using Aerosol-Assisted Chemical Vapor Deposition,2023,BD,0.0,1.0,0.0,0.0,0.0,0.0,0.0,0.0,0.0,1.0,0.0,6.9,3.25,26.208552180951312,0.03,24.0,400.0,0.3,300.0,0.0,0.0,1.0,0.1,65.55336667294573,60.0
218,61,Photocatalytic NOx Oxidation of BiOCl Nanostructure-Based Films Grown Using Aerosol-Assisted Chemical Vapor Deposition,2023,BDN,0.0,1.0,0.0,0.0,0.0,3.0,0.0,0.0,0.0,1.0,0.0,11.6,3.1,7.0,0.04,24.0,400.0,0.3,300.0,0.0,0.0,1.0,0.1,66.07660509353448,50.0
